Repository: a1nubhavgupta/Machine-Learning-Prediction-of-Thermal-Conductivity-and-Oxide-Layer-Thickness-of-ZrB2-SiC-Composites

File: DATASET_FOR_OXIDE_LAYER_AFTER_THERMAL_CONDUCTIVITY.csv
ZrB2,SiC,Sinter temp,Sintering Time (min),Relative Density,Temp,Time@Temp (min),Oxide Thickness (um),Thermal Conductivity
90.0,10.0,2000,60,99.8,1500.0,300.0,521.0,67.91746328119746
90.0,10.0,2000,60,99.8,1500.0,300.0,166.0,67.91746328119746
90.0,10.0,2000,60,99.8,1500.0,300.0,166.0,67.91746328119746
90.0,10.0,2000,60,99.8,1500.0,300.0,166.0,67.91746328119746
90.0,10.0,2000,60,99.8,1500.0,300.0,32.0,67.91746328119746
90.0,10.0,1900,20,100.0,1450.0,1200.0,205.0,65.92060142542225
90.0,10.0,1800,5,85.0,1400.0,180.0,145.0,67.7188324866569
90.0,10.0,1800,5,85.0,1400.0,180.0,145.0,67.7188324866569
90.0,10.0,1800,5,85.0,1550.0,180.0,145.0,67.96178319934225
90.0,10.0,2250,180,97.3,1200.0,720.0,89.0,84.22982006638605
90.0,10.0,2250,180,97.3,1200.0,720.0,89.0,84.22982006638605
80.0,20.0,2000,60,99.7,1500.0,300.0,323.0,62.751362233094866
80.0,20.0,1950,4,99.1,1400.0,60.0,45.0,57.85083570425186
80.0,20.0,1850,10,89.0,1500.0,180.0,117.0,68.3602539985271
80.0,20.0,1850,10,89.0,1500.0,180.0,117.0,68.3602539985271
80.0,20.0,2000,60,99.7,1500.0,300.0,114.0,62.751362233094866
80.0,20.0,2000,60,99.7,1500.0,300.0,114.0,62.751362233094866
80.0,20.0,2000,60,99.7,1500.0,300.0,114.0,62.751362233094866
80.0,20.0,1700,600,92.0,1500.0,3000.0,490.0,69.00765719290487
80.0,20.0,1850,10,98.6,1500.0,180.0,44.0,61.06240905842858
80.0,20.0,1900,15,98.3,1500.0,60.0,21.0,62.76989726478654
80.0,20.0,1700,15,90.0,1500.0,60.0,48.0,69.28963292254261
80.0,20.0,1950,60,97.1,1500.0,60.0,10.0,67.47978554613066
80.0,20.0,1950,60,97.1,1200.0,60.0,10.0,74.41698452959191
80.0,20.0,1950,60,97.1,1200.0,60.0,10.0,74.41698452959191
80.0,20.0,2000,60,99.7,1500.0,300.0,16.0,62.751362233094866
80.0,20.0,2000,10,99.3,1600.0,60.0,100.0,51.68127591145405
80.0,20.0,2000,10,99.3,1600.0,60.0,100.0,51.68127591145405
80.0,20.0,2000,10,99.3,1200.0,60.0,100.0,60.138522272514145
80.0,20.0,2000,30,99.0,1450.0,1440.0,90.0,54.04398005390583
80.0,20.0,2000,30,99.0,1200.0,1440.0,90.0,58.43716112814745
80.0,20.0,2000,30,99.0,1300.0,1440.0,175.0,53.47219151883186
80.0,20.0,2000,120,95.5,1600.0,300.0,110.0,61.57748102770184
80.0,20.0,1800,5,98.2,1300.0,720.0,145.0,62.963389201769914
80.0,20.0,1800,5,98.2,1300.0,720.0,145.0,62.963389201769914
80.0,20.0,1850,60,97.5,1400.0,600.0,55.0,62.590370393352806
80.0,20.0,1850,60,97.5,1400.0,600.0,55.0,62.590370393352806
80.0,20.0,1800,5,93.0,1400.0,180.0,127.0,64.24609391643178
80.0,20.0,1800,5,93.0,1550.0,180.0,127.0,64.84416413048048
80.0,20.0,1800,5,97.5,1300.0,480.0,89.0,65.48503375213575
80.0,20.0,1800,5,97.5,1300.0,480.0,89.0,65.48503375213575
80.0,20.0,2250,180,98.2,1200.0,720.0,75.0,70.3053169938244
80.0,20.0,2250,180,98.2,1200.0,720.0,75.0,70.3053169938244
80.0,20.0,2000,30,99.0,1200.0,6000.0,492.0,58.43716112814745
80.0,20.0,1800,5,95.0,1300.0,360.0,60.0,65.0019892528772
80.0,20.0,1800,5,95.0,1300.0,360.0,60.0,65.0019892528772
80.0,20.0,1700,15,90.0,1300.0,60.0,35.0,66.97779578907748
80.0,20.0,1700,15,90.0,1300.0,60.0,35.0,66.97779578907748
80.0,20.0,1900,15,98.3,1300.0,60.0,18.0,61.960952092199896
80.0,20.0,1900,15,98.3,1300.0,60.0,18.0,61.960952092199896
80.0,20.0,2000,30,99.0,1300.0,6000.0,754.0,53.47219151883186
70.0,30.0,2000,60,97.5,1500.0,300.0,229.0,60.56635915019838
70.0,30.0,1950,120,99.5,1500.0,600.0,125.0,55.34841368509575
70.0,30.0,1950,120,99.5,1500.0,600.0,125.0,55.34841368509575
70.0,30.0,1950,120,99.5,1550.0,600.0,125.0,52.29141104660802
70.0,30.0,1950,45,98.0,1500.0,480.0,115.0,58.507064347956394
70.0,30.0,1950,45,98.0,1500.0,480.0,115.0,58.507064347956394
70.0,30.0,2000,60,97.5,1500.0,300.0,82.0,60.56635915019838
70.0,30.0,2000,60,97.5,1500.0,300.0,82.0,60.56635915019838
70.0,30.0,2000,60,97.5,1500.0,300.0,82.0,60.56635915019838
70.0,30.0,1950,45,98.0,1500.0,240.0,80.0,58.507064347956394
70.0,30.0,1950,45,98.0,1500.0,240.0,80.0,58.507064347956394
70.0,30.0,1950,45,98.0,1500.0,120.0,37.0,58.507064347956394
70.0,30.0,1950,45,98.0,1500.0,120.0,37.0,58.507064347956394
70.0,30.0,1900,120,76.2,1300.0,58.33333333,37.0,57.46577098652759
70.0,30.0,1900,120,76.2,1300.0,58.33333333,37.0,57.46577098652759
70.0,30.0,1900,120,76.2,1526.85,58.33333,37.0,60.7111966398953
70.0,30.0,2000,60,97.5,1500.0,300.0,21.0,60.56635915019838
70.0,30.0,1800,5,95.0,1400.0,180.0,110.0,57.504781004659705
70.0,30.0,1800,5,95.0,1400.0,180.0,110.0,57.504781004659705
70.0,30.0,1800,5,95.0,1550.0,180.0,110.0,57.559352757332135
70.0,30.0,2000,120,99.4,1600.0,300.0,160.0,52.08446297738147
70.0,30.0,2000,120,99.4,1600.0,300.0,160.0,52.08446297738147
70.0,30.0,2250,180,97.9,1200.0,720.0,70.0,61.603870833622324
70.0,30.0,2250,180,97.9,1200.0,720.0,70.0,61.603870833622324
70.0,30.0,1900,120,76.2,1300.0,33.33333333,35.0,57.46577098652759
70.0,30.0,1900,120,76.2,1300.0,33.33333333,35.0,57.46577098652759
70.0,30.0,1900,120,76.2,1526.85,33.33333,35.0,60.7111966398953
70.0,30.0,1900,120,76.2,1300.0,16.66666667,30.0,57.46577098652759
70.0,30.0,1900,120,76.2,1300.0,16.66666667,30.0,57.46577098652759
70.0,30.0,1900,120,76.2,1526.85,16.66667,30.0,60.7111966398953
70.0,30.0,1900,120,76.3,1250.0,5.0,23.9,57.817253697003764
70.0,30.0,1900,120,76.3,1250.0,13.0,27.7,57.817253697003764
70.0,30.0,1900,120,76.3,1250.0,19.0,31.3,57.817253697003764
70.0,30.0,1900,120,76.3,1250.0,25.0,34.2,57.817253697003764
70.0,30.0,1900,120,76.3,1250.0,29.0,35.9,57.817253697003764
70.0,30.0,1900,120,76.3,1250.0,36.0,38.3,57.817253697003764
70.0,30.0,1900,120,76.3,1250.0,48.0,40.2,57.817253697003764
70.0,30.0,1900,120,76.3,1250.0,50.0,40.2,57.817253697003764
70.0,30.0,1900,120,76.3,1250.0,56.0,41.0,57.817253697003764
70.0,30.0,1900,120,76.3,1250.0,60.0,42.2,57.817253697003764
77.6,22.4,1650,120,97.9,1500.0,10.0,45.0,62.81491818904595
77.6,22.4,1650,120,97.9,1500.0,10.0,45.0,62.81491818904595
75.0,15.0,1940,45,98.2,1450.0,1200.0,125.0,61.648626670149085
75.0,15.0,1940,45,98.2,1450.0,1200.0,125.0,61.648626670149085
85.0,15.0,1930,26,96.5,1500.0,15.0,225.0,67.04877683366946
85.0,15.0,1820,15,99.0,1450.0,1200.0,50.0,63.415521925486146
85.0,15.0,1820,15,99.0,1450.0,1200.0,50.0,63.415521925486146
75.0,15.0,1920,45,98.2,1450.0,1200.0,100.0,61.764348567395146
75.0,15.0,1920,45,98.2,1450.0,1200.0,100.0,61.764348567395146
75.0,25.0,1700,600,92.0,1500.0,3000.0,65.0,63.43570736364979
75.0,25.0,1800,5,99.0,1600.0,15.0,36.0,54.93096497866499
75.0,25.0,1800,5,99.0,1600.0,15.0,36.0,54.93096497866499
95.0,5.0,1950,60,97.4,1500.0,60.0,50.0,65.19943254747517
95.0,5.0,1950,60,97.4,1200.0,60.0,50.0,72.46450844465897
95.0,5.0,1950,60,97.4,1200.0,60.0,50.0,72.46450844465897
95.0,5.0,2250,180,97.2,1200.0,720.0,90.0,89.97292535961776
95.0,5.0,2250,180,97.2,1200.0,720.0,90.0,89.97292535961776
100.0,0.0,2250,180,96.5,1200.0,720.0,175.0,82.38585477767526
100.0,0.0,2000,6,95.8,1400.0,60.0,291.0,61.52117484562106
100.0,0.0,2000,6,95.8,1400.0,60.0,291.0,61.52117484562106
100.0,0.0,1700,180,67.6,1300.0,58.33333333,98.0,71.22064584729003
100.0,0.0,1700,180,67.6,1300.0,58.33333333,98.0,71.22064584729003
100.0,0.0,1700,180,67.6,1300.0,33.33333333,69.0,71.22064584729003
100.0,0.0,1700,180,67.6,1300.0,33.33333333,69.0,71.22064584729003
100.0,0.0,1700,180,67.6,1300.0,16.66666667,57.0,71.22064584729003
100.0,0.0,1700,180,67.6,1300.0,16.66666667,57.0,71.22064584729003
100.0,0.0,1900,120,67.7,1250.0,5.0,41.9,71.7785559624138
100.0,0.0,1900,120,67.7,1250.0,6.0,42.6,71.7785559624138
100.0,0.0,1900,120,67.7,1250.0,7.0,47.0,71.7785559624138
100.0,0.0,1900,120,67.7,1250.0,15.0,56.8,71.7785559624138
100.0,0.0,1900,120,67.7,1250.0,22.0,64.3,71.7785559624138
100.0,0.0,1900,120,67.7,1250.0,31.0,71.3,71.7785559624138
100.0,0.0,1900,120,67.7,1250.0,44.0,88.9,71.7785559624138
100.0,0.0,1900,120,67.7,1250.0,50.0,95.18,71.7785559624138
100.0,0.0,1900,120,67.7,1250.0,55.0,99.7,71.7785559624138
100.0,0.0,1900,120,67.7,1250.0,60.0,105.5,71.7785559624138

File: DATASET_FOR_OXIDE_LAYER_BEFORE_THERMAL_CONDUCTIVITY_ADDED.csv
ZrB2,SiC,Sinter temp,Sintering Time (min),Relative Density,Temp,Time@Temp (min),Oxide Thickness (um)
90,10,2000,60,99.8,1500,300,521
90,10,2000,60,99.8,1500,300,166
90,10,2000,60,99.8,1500,300,166
90,10,2000,60,99.8,1500,300,166
90,10,2000,60,99.8,1500,300,32
90,10,1900,20,100,1450,1200,205
90,10,1800,5,85,1400,180,145
90,10,1800,5,85,1400,180,145
90,10,1800,5,85,1550,180,145
90,10,2250,180,97.3,1200,720,89
90,10,2250,180,97.3,1200,720,89
80,20,2000,60,99.7,1500,300,323
80,20,1950,4,99.1,1400,60,45
80,20,1850,10,89,1500,180,117
80,20,1850,10,89,1500,180,117
80,20,2000,60,99.7,1500,300,114
80,20,2000,60,99.7,1500,300,114
80,20,2000,60,99.7,1500,300,114
80,20,1700,600,92,1500,3000,490
80,20,1850,10,98.6,1500,180,44
80,20,1900,15,98.3,1500,60,21
80,20,1700,15,90,1500,60,48
80,20,1950,60,97.1,1500,60,10
80,20,1950,60,97.1,1200,60,10
80,20,1950,60,97.1,1200,60,10
80,20,2000,60,99.7,1500,300,16
80,20,2000,10,99.3,1600,60,100
80,20,2000,10,99.3,1600,60,100
80,20,2000,10,99.3,1200,60,100
80,20,2000,30,99,1450,1440,90
80,20,2000,30,99,1200,1440,90
80,20,2000,30,99,1300,1440,175
80,20,2000,120,95.5,1600,300,110
80,20,1800,5,98.2,1300,720,145
80,20,1800,5,98.2,1300,720,145
80,20,1850,60,97.5,1400,600,55
80,20,1850,60,97.5,1400,600,55
80,20,1800,5,93,1400,180,127
80,20,1800,5,93,1550,180,127
80,20,1800,5,97.5,1300,480,89
80,20,1800,5,97.5,1300,480,89
80,20,2250,180,98.2,1200,720,75
80,20,2250,180,98.2,1200,720,75
80,20,2000,30,99,1200,6000,492
80,20,1800,5,95,1300,360,60
80,20,1800,5,95,1300,360,60
80,20,1700,15,90,1300,60,35
80,20,1700,15,90,1300,60,35
80,20,1900,15,98.3,1300,60,18
80,20,1900,15,98.3,1300,60,18
80,20,2000,30,99,1300,6000,754
70,30,2000,60,97.5,1500,300,229
70,30,1950,120,99.5,1500,600,125
70,30,1950,120,99.5,1500,600,125
70,30,1950,120,99.5,1550,600,125
70,30,1950,45,98,1500,480,115
70,30,1950,45,98,1500,480,115
70,30,2000,60,97.5,1500,300,82
70,30,2000,60,97.5,1500,300,82
70,30,2000,60,97.5,1500,300,82
70,30,1950,45,98,1500,240,80
70,30,1950,45,98,1500,240,80
70,30,1950,45,98,1500,120,37
70,30,1950,45,98,1500,120,37
70,30,1900,120,76.2,1300,58.33333333,37
70,30,1900,120,76.2,1300,58.33333333,37
70,30,1900,120,76.2,1526.85,58.33333,37
70,30,2000,60,97.5,1500,300,21
70,30,1800,5,95,1400,180,110
70,30,1800,5,95,1400,180,110
70,30,1800,5,95,1550,180,110
70,30,2000,120,99.4,1600,300,160
70,30,2000,120,99.4,1600,300,160
70,30,2250,180,97.9,1200,720,70
70,30,2250,180,97.9,1200,720,70
70,30,1900,120,76.2,1300,33.33333333,35
70,30,1900,120,76.2,1300,33.33333333,35
70,30,1900,120,76.2,1526.85,33.33333,35
70,30,1900,120,76.2,1300,16.66666667,30
70,30,1900,120,76.2,1300,16.66666667,30
70,30,1900,120,76.2,1526.85,16.66667,30
70,30,1900,120,76.3,1250,5,23.9
70,30,1900,120,76.3,1250,13,27.7
70,30,1900,120,76.3,1250,19,31.3
70,30,1900,120,76.3,1250,25,34.2
70,30,1900,120,76.3,1250,29,35.9
70,30,1900,120,76.3,1250,36,38.3
70,30,1900,120,76.3,1250,48,40.2
70,30,1900,120,76.3,1250,50,40.2
70,30,1900,120,76.3,1250,56,41
70,30,1900,120,76.3,1250,60,42.2
77.6,22.4,1650,120,97.9,1500,10,45
77.6,22.4,1650,120,97.9,1500,10,45
75,15,1940,45,98.2,1450,1200,125
75,15,1940,45,98.2,1450,1200,125
85,15,1930,26,96.5,1500,15,225
85,15,1820,15,99,1450,1200,50
85,15,1820,15,99,1450,1200,50
75,15,1920,45,98.2,1450,1200,100
75,15,1920,45,98.2,1450,1200,100
85,15,1820,15,,1327,120,60
75,25,1700,600,92,1500,3000,65
75,25,1800,5,99,1600,15,36
75,25,1800,5,99,1600,15,36
95,5,1950,60,97.4,1500,60,50
95,5,1950,60,97.4,1200,60,50
95,5,1950,60,97.4,1200,60,50
95,5,2250,180,97.2,1200,720,90
95,5,2250,180,97.2,1200,720,90
100,0,2250,180,96.5,1200,720,175
100,0,2000,6,95.8,1400,60,291
100,0,2000,6,95.8,1400,60,291
100,0,1700,180,67.6,1300,58.33333333,98
100,0,1700,180,67.6,1300,58.33333333,98
100,0,1700,180,67.6,1300,33.33333333,69
100,0,1700,180,67.6,1300,33.33333333,69
100,0,1700,180,67.6,1300,16.66666667,57
100,0,1700,180,67.6,1300,16.66666667,57
100,0,1900,120,67.7,1250,5,41.9
100,0,1900,120,67.7,1250,6,42.6
100,0,1900,120,67.7,1250,7,47
100,0,1900,120,67.7,1250,15,56.8
100,0,1900,120,67.7,1250,22,64.3
100,0,1900,120,67.7,1250,31,71.3
100,0,1900,120,67.7,1250,44,88.9
100,0,1900,120,67.7,1250,50,95.18
100,0,1900,120,67.7,1250,55,99.7
100,0,1900,120,67.7,1250,60,105.5
