Repository: a1nubhavgupta/Machine-Learning-Prediction-of-Thermal-Conductivity-and-Oxide-Layer-Thickness-of-ZrB2-SiC-Composites

File: DATASET_FOR_OXIDE_LAYER_AFTER_THERMAL_CONDUCTIVITY_WITH_LINKS - DATASET_FOR_OXIDE_LAYER_AFTER_THERMAL_CONDUCTIVITY.csv.csv
ZrB2,SiC,Sinter temp,Sintering Time (min),Relative Density,Temp,Time@Temp (min),Oxide Thickness (um),Thermal Conductivity,Link
90,10,2000,60,99.8,1500,300,521,67.91746328,https://www.sciencedirect.com/science/article/pii/S0955221912003858
90,10,2000,60,99.8,1500,300,166,67.91746328,https://www.sciencedirect.com/science/article/pii/S0955221912003858
90,10,2000,60,99.8,1500,300,166,67.91746328,https://www.sciencedirect.com/science/article/pii/S0955221912003858
90,10,2000,60,99.8,1500,300,166,67.91746328,https://www.sciencedirect.com/science/article/pii/S0955221912003858
90,10,2000,60,99.8,1500,300,32,67.91746328,https://www.sciencedirect.com/science/article/pii/S0955221912003858
90,10,1900,20,100,1450,1200,205,65.92060143,https://link.springer.com/article/10.1007/s11182-025-03498-w
90,10,1800,5,85,1400,180,145,67.71883249,https://www.sciencedirect.com/science/article/pii/S0955221912003858
90,10,1800,5,85,1400,180,145,67.71883249,https://www.sciencedirect.com/science/article/pii/S0955221912003858
90,10,1800,5,85,1550,180,145,67.9617832,https://www.sciencedirect.com/science/article/pii/S0955221912003858
90,10,2250,180,97.3,1200,720,89,84.22982007,https://link.springer.com/article/10.1007/s11085-015-9585-9
90,10,2250,180,97.3,1200,720,89,84.22982007,https://link.springer.com/article/10.1007/s11085-015-9585-9
80,20,2000,60,99.7,1500,300,323,62.75136223,https://www.sciencedirect.com/science/article/pii/S0955221912003858
80,20,1950,4,99.1,1400,60,45,57.8508357,https://www.sciencedirect.com/science/article/pii/S0955221910004103
80,20,1850,10,89,1500,180,117,68.360254,https://www.sciencedirect.com/science/article/pii/S0955221912003056
80,20,1850,10,89,1500,180,117,68.360254,https://www.sciencedirect.com/science/article/pii/S0955221912003056
80,20,2000,60,99.7,1500,300,114,62.75136223,https://www.sciencedirect.com/science/article/pii/S0010938X13001108
80,20,2000,60,99.7,1500,300,114,62.75136223,https://www.sciencedirect.com/science/article/pii/S0010938X13001108
80,20,2000,60,99.7,1500,300,114,62.75136223,https://www.sciencedirect.com/science/article/pii/S0010938X13001108
80,20,1700,600,92,1500,3000,490,69.00765719,https://www.sciencedirect.com/science/article/pii/S0955221912003858
80,20,1850,10,98.6,1500,180,44,61.06240906,https://www.sciencedirect.com/science/article/pii/S0955221912003858
80,20,1900,15,98.3,1500,60,21,62.76989726,https://www.sciencedirect.com/science/article/pii/S0955221910004103
80,20,1700,15,90,1500,60,48,69.28963292,https://www.sciencedirect.com/science/article/pii/S0955221910004103
80,20,1950,60,97.1,1500,60,10,67.47978555,https://www.sciencedirect.com/science/article/pii/S0955221910004103
80,20,1950,60,97.1,1200,60,10,74.41698453,https://link.springer.com/article/10.1007/s11085-015-9585-9
80,20,1950,60,97.1,1200,60,10,74.41698453,https://link.springer.com/article/10.1007/s11085-015-9585-9
80,20,2000,60,99.7,1500,300,16,62.75136223,https://www.sciencedirect.com/science/article/pii/S0955221912003858
80,20,2000,10,99.3,1600,60,100,51.68127591,https://www.sciencedirect.com/science/article/pii/S0955221910004103
80,20,2000,10,99.3,1600,60,100,51.68127591,https://www.sciencedirect.com/science/article/pii/S0955221910004103
80,20,2000,10,99.3,1200,60,100,60.13852227,https://link.springer.com/article/10.1007/s11085-015-9585-9
80,20,2000,30,99,1450,1440,90,54.04398005,https://www.sciencedirect.com/science/article/pii/S0955221910004103
80,20,2000,30,99,1200,1440,90,58.43716113,https://www.sciencedirect.com/science/article/pii/S0955221910004103
80,20,2000,30,99,1300,1440,175,53.47219152,https://www.sciencedirect.com/science/article/pii/S0955221910004103
80,20,2000,120,95.5,1600,300,110,61.57748103,https://www.sciencedirect.com/science/article/pii/S0955221912003858
80,20,1800,5,98.2,1300,720,145,62.9633892,https://www.sciencedirect.com/science/article/pii/S0955221910004103
80,20,1800,5,98.2,1300,720,145,62.9633892,https://www.sciencedirect.com/science/article/pii/S0955221910004103
80,20,1850,60,97.5,1400,600,55,62.59037039,https://link.springer.com/article/10.1007/s10853-018-2601-0
80,20,1850,60,97.5,1400,600,55,62.59037039,https://link.springer.com/article/10.1007/s10853-018-2601-0
80,20,1800,5,93,1400,180,127,64.24609392,https://link.springer.com/article/10.1007/s10853-018-2601-0
80,20,1800,5,93,1550,180,127,64.84416413,https://link.springer.com/article/10.1007/s10853-018-2601-0
80,20,1800,5,97.5,1300,480,89,65.48503375,https://www.sciencedirect.com/science/article/pii/S0955221910004103
80,20,1800,5,97.5,1300,480,89,65.48503375,https://www.sciencedirect.com/science/article/pii/S0955221910004103
80,20,2250,180,98.2,1200,720,75,70.30531699,https://www.sciencedirect.com/science/article/pii/S0955221910004103
80,20,2250,180,98.2,1200,720,75,70.30531699,https://www.sciencedirect.com/science/article/pii/S0955221910004103
80,20,2000,30,99,1200,6000,492,58.43716113,https://www.sciencedirect.com/science/article/pii/S0955221910004103
80,20,1800,5,95,1300,360,60,65.00198925,https://www.sciencedirect.com/science/article/pii/S0955221910004103
80,20,1800,5,95,1300,360,60,65.00198925,https://www.sciencedirect.com/science/article/pii/S0955221910004103
80,20,1700,15,90,1300,60,35,66.97779579,https://www.sciencedirect.com/science/article/pii/S0955221910004103
80,20,1700,15,90,1300,60,35,66.97779579,https://www.sciencedirect.com/science/article/pii/S0955221910004103
80,20,1900,15,98.3,1300,60,18,61.96095209,https://www.sciencedirect.com/science/article/pii/S0955221910004103
80,20,1900,15,98.3,1300,60,18,61.96095209,https://www.sciencedirect.com/science/article/pii/S0955221910004103
80,20,2000,30,99,1300,60,754,53.47219152,https://www.sciencedirect.com/science/article/pii/S0955221910004103
70,30,2000,60,97.5,1500,300,229,60.56635915,https://link.springer.com/article/10.1007/s10853-018-2601-0
70,30,1950,120,99.5,1500,600,125,55.34841369,https://ceramics.onlinelibrary.wiley.com/doi/full/10.1111/jace.13236
70,30,1950,120,99.5,1500,600,125,55.34841369,https://ceramics.onlinelibrary.wiley.com/doi/full/10.1111/jace.13236
70,30,1950,120,99.5,1550,600,125,52.29141105,https://ceramics.onlinelibrary.wiley.com/doi/full/10.1111/jace.13236
70,30,1950,45,98,1500,480,115,58.50706435,https://link.springer.com/article/10.1007/s10853-018-2601-0
70,30,1950,45,98,1500,480,115,58.50706435,https://link.springer.com/article/10.1007/s10853-018-2601-0
70,30,2000,60,97.5,1500,300,82,60.56635915,https://link.springer.com/article/10.1007/s10853-018-2601-0
70,30,2000,60,97.5,1500,300,82,60.56635915,https://link.springer.com/article/10.1007/s10853-018-2601-0
70,30,2000,60,97.5,1500,300,82,60.56635915,https://link.springer.com/article/10.1007/s10853-018-2601-0
70,30,1950,45,98,1500,240,80,58.50706435,https://link.springer.com/article/10.1007/s11085-016-9640-1
70,30,1950,45,98,1500,240,80,58.50706435,https://link.springer.com/article/10.1007/s11085-016-9640-1
70,30,1950,45,98,1500,120,37,58.50706435,https://link.springer.com/article/10.1007/s11085-016-9640-1
70,30,1950,45,98,1500,120,37,58.50706435,https://link.springer.com/article/10.1007/s11085-016-9640-1
70,30,1900,120,76.2,1300,58.33333333,37,57.46577099,https://www.researchgate.net/publication/306295226_Oxidation_Behavior_of_ZrB2-SiC_Composites_at_1650_C
70,30,1900,120,76.2,1300,58.33333333,37,57.46577099,https://www.researchgate.net/publication/306295226_Oxidation_Behavior_of_ZrB2-SiC_Composites_at_1650_C
70,30,1900,120,76.2,1526.85,58.33333,37,60.71119664,https://www.researchgate.net/publication/306295226_Oxidation_Behavior_of_ZrB2-SiC_Composites_at_1650_C
70,30,2000,60,97.5,1500,300,21,60.56635915,https://www.researchgate.net/publication/306295226_Oxidation_Behavior_of_ZrB2-SiC_Composites_at_1650_C
70,30,1800,5,95,1400,180,110,57.504781,https://www.sciencedirect.com/science/article/pii/S0955221924010264
70,30,1800,5,95,1400,180,110,57.504781,https://www.sciencedirect.com/science/article/pii/S0955221924010264
70,30,1800,5,95,1550,180,110,57.55935276,https://www.sciencedirect.com/science/article/pii/S0955221924010264
70,30,2000,120,99.4,1600,300,160,52.08446298,https://www.sciencedirect.com/science/article/pii/S0955221924010264
70,30,2000,120,99.4,1600,300,160,52.08446298,https://www.sciencedirect.com/science/article/pii/S0955221924010264
70,30,2250,180,97.9,1200,720,70,61.60387083,https://link.springer.com/article/10.1007/s11085-015-9585-9
70,30,2250,180,97.9,1200,720,70,61.60387083,https://link.springer.com/article/10.1007/s11085-015-9585-9
70,30,1900,120,76.2,1300,33.33333333,35,57.46577099,https://arc.aiaa.org/doi/pdf/10.2514/1.39970
70,30,1900,120,76.2,1300,33.33333333,35,57.46577099,https://arc.aiaa.org/doi/pdf/10.2514/1.39970
70,30,1900,120,76.2,1526.85,33.33333,35,60.71119664,https://www.sciencedirect.com/science/article/pii/S0955221924010264
70,30,1900,120,76.2,1300,16.66666667,30,57.46577099,https://arc.aiaa.org/doi/pdf/10.2514/1.39970
70,30,1900,120,76.2,1300,16.66666667,30,57.46577099,https://arc.aiaa.org/doi/pdf/10.2514/1.39970
70,30,1900,120,76.2,1526.85,16.66667,30,60.71119664,https://www.researchgate.net/publication/306295226_Oxidation_Behavior_of_ZrB2-SiC_Composites_at_1650_C
70,30,1900,120,76.3,1250,5,23.9,57.8172537,https://www.sciencedirect.com/science/article/pii/S0955221910001378
70,30,1900,120,76.3,1250,13,27.7,57.8172537,https://www.sciencedirect.com/science/article/pii/S0955221910001378
70,30,1900,120,76.3,1250,19,31.3,57.8172537,https://www.sciencedirect.com/science/article/pii/S0955221910001378
70,30,1900,120,76.3,1250,25,34.2,57.8172537,https://www.sciencedirect.com/science/article/pii/S0955221910001378
70,30,1900,120,76.3,1250,29,35.9,57.8172537,https://www.sciencedirect.com/science/article/pii/S0955221910001378
70,30,1900,120,76.3,1250,36,38.3,57.8172537,https://www.sciencedirect.com/science/article/pii/S0955221910001378
70,30,1900,120,76.3,1250,48,40.2,57.8172537,https://www.sciencedirect.com/science/article/pii/S0955221910001378
70,30,1900,120,76.3,1250,50,40.2,57.8172537,https://www.sciencedirect.com/science/article/pii/S0955221910001378
70,30,1900,120,76.3,1250,56,41,57.8172537,https://www.sciencedirect.com/science/article/pii/S0955221910001379 
70,30,1900,120,76.3,1250,60,42.2,57.8172537,https://www.sciencedirect.com/science/article/pii/S0955221910001380 
77.6,22.4,1650,120,97.9,1500,10,45,62.81491819,https://www.sciencedirect.com/science/article/pii/S0955221912003858
77.6,22.4,1650,120,97.9,1500,10,45,62.81491819,https://www.sciencedirect.com/science/article/pii/S0955221912003858
75,15,1940,45,98.2,1450,1200,125,61.64862667,https://link.springer.com/article/10.1007/s11182-025-03498-w
75,15,1940,45,98.2,1450,1200,125,61.64862667,https://link.springer.com/article/10.1007/s11182-025-03498-w
85,15,1930,26,96.5,1500,15,225,67.04877683,https://link.springer.com/article/10.1007/s11003-022-00593-y
85,15,1820,15,99,1450,1200,50,63.41552193,https://link.springer.com/article/10.1007/s11182-025-03498-w
85,15,1820,15,99,1450,1200,50,63.41552193,https://link.springer.com/article/10.1007/s11182-025-03498-w
75,15,1920,45,98.2,1450,1200,100,61.76434857,https://link.springer.com/article/10.1007/s11182-025-03498-w
75,15,1920,45,98.2,1450,1200,100,61.76434857,https://link.springer.com/article/10.1007/s11182-025-03498-w
75,25,1700,600,92,1500,3000,65,63.43570736,https://www.sciencedirect.com/science/article/pii/S0955221912003858
75,25,1800,5,99,1600,15,36,54.93096498,https://link.springer.com/article/10.1007/s11182-025-03498-w
75,25,1800,5,99,1600,15,36,54.93096498,https://link.springer.com/article/10.1007/s11182-025-03498-w
95,5,1950,60,97.4,1500,60,50,65.19943255,https://link.springer.com/article/10.1007/s11182-025-03498-w
95,5,1950,60,97.4,1200,60,50,72.46450844,https://link.springer.com/article/10.1007/s11085-015-9585-9
95,5,1950,60,97.4,1200,60,50,72.46450844,https://link.springer.com/article/10.1007/s11085-015-9585-9
95,5,2250,180,97.2,1200,720,90,89.97292536,https://link.springer.com/article/10.1007/s11085-015-9585-9
95,5,2250,180,97.2,1200,720,90,89.97292536,https://link.springer.com/article/10.1007/s11085-015-9585-9
100,0,2250,180,96.5,1200,720,175,82.38585478,https://link.springer.com/article/10.1007/s11085-015-9585-9
100,0,2000,6,95.8,1400,60,291,61.52117485,https://www.sciencedirect.com/science/article/pii/S0955221910001378
100,0,2000,6,95.8,1400,60,291,61.52117485,https://www.sciencedirect.com/science/article/pii/S0955221910001378
100,0,1700,180,67.6,1300,58.33333333,98,71.22064585,https://link.springer.com/article/10.1007/s10853-018-2601-0
100,0,1700,180,67.6,1300,58.33333333,98,71.22064585,https://link.springer.com/article/10.1007/s10853-018-2601-0
100,0,1700,180,67.6,1300,33.33333333,69,71.22064585,https://link.springer.com/article/10.1007/s10853-018-2601-0
100,0,1700,180,67.6,1300,33.33333333,69,71.22064585,https://link.springer.com/article/10.1007/s10853-018-2601-0
100,0,1700,180,67.6,1300,16.66666667,57,71.22064585,https://link.springer.com/article/10.1007/s10853-018-2601-0
100,0,1700,180,67.6,1300,16.66666667,57,71.22064585,https://link.springer.com/article/10.1007/s10853-018-2601-0
100,0,1900,120,67.7,1250,5,41.9,71.77855596,https://www.sciencedirect.com/science/article/pii/S0955221910001378
100,0,1900,120,67.7,1250,6,42.6,71.77855596,https://www.sciencedirect.com/science/article/pii/S0955221910001378
100,0,1900,120,67.7,1250,7,47,71.77855596,https://www.sciencedirect.com/science/article/pii/S0955221910001378
100,0,1900,120,67.7,1250,15,56.8,71.77855596,https://www.sciencedirect.com/science/article/pii/S0955221910001378
100,0,1900,120,67.7,1250,22,64.3,71.77855596,https://www.sciencedirect.com/science/article/pii/S0955221910001378
100,0,1900,120,67.7,1250,31,71.3,71.77855596,https://www.sciencedirect.com/science/article/pii/S0955221910001378
100,0,1900,120,67.7,1250,44,88.9,71.77855596,https://www.sciencedirect.com/science/article/pii/S0955221910001378
100,0,1900,120,67.7,1250,50,95.18,71.77855596,https://www.sciencedirect.com/science/article/pii/S0955221910001378
100,0,1900,120,67.7,1250,55,99.7,71.77855596,https://www.sciencedirect.com/science/article/pii/S0955221910001378
100,0,1900,120,67.7,1250,60,105.5,71.77855596,https://www.sciencedirect.com/science/article/pii/S0955221910001378

File: DATASET_FOR_PREDICTION_OF_THERMAL_CONDUCTIVITY.csv
ZrB2,SiC,Sinter method,Sinter temp,Relative Density,Temp,Thermal Conductivity
100.0,0.0,3,2100.0,100.0,2200,55.0
100.0,0.0,1,2000.0,75.0,2000,43.0
100.0,0.0,1,1900.0,100.0,1325,67.0
100.0,0.0,1,1900.0,100.0,25,56.0
100.0,0.0,2,1900.0,95.6,25,113.0
100.0,0.0,2,2000.0,95.0,25,50.0
100.0,0.0,1,1900.0,100.0,2000,59.0
100.0,0.0,1,2100.0,97.0,25,93.0
100.0,0.0,1,2100.0,97.0,2000,97.0
100.0,0.0,1,2150.0,100.0,25,99.0
100.0,0.0,1,2150.0,100.0,2100,75.0
100.0,0.0,1,1900.0,100.0,25,107.0
100.0,0.0,1,1900.0,100.0,2000,66.0
100.0,0.0,1,2150.0,100.0,25,89.0
90.0,10.0,2,1900.0,99.4,25,130.0
80.0,20.0,2,1900.0,99.6,25,131.0
70.0,30.0,2,1900.0,99.6,25,138.0
95.0,5.0,1,2000.0,101.0,2000,82.0
90.0,10.0,1,2000.0,101.0,2000,80.0
80.0,20.0,1,2000.0,100.0,2000,67.0
80.0,20.0,1,2000.0,98.0,25,90.0
80.0,20.0,1,2000.0,98.0,1200,72.0
80.0,20.0,1,1900.0,98.8,25,68.0
90.0,10.0,1,1800.0,98.0,1800,61.0
80.0,20.0,1,1800.0,98.0,1800,61.0
70.0,30.0,1,1800.0,96.0,1800,58.0
80.0,20.0,3,2100.0,99.0,1200,62.0
70.0,30.0,3,2100.0,100.0,25,94.0
70.0,30.0,1,1900.0,100.0,1330,51.0
80.0,20.0,1,1900.0,99.0,25,62.0
80.0,20.0,1,1900.0,99.0,1200,77.0
80.0,20.0,1,1900.0,99.0,25,94.0
80.0,20.0,1,2000.0,99.8,25,107.0
80.0,20.0,1,1800,100,1000,78.0
80.0,20.0,1,1800,100,2000,69.0
95.0,5.0,2,2000,101,2000,82.0
90.0,10.0,2,2000,101,2000,80
80.0,20.0,2,2000,100,2000,67
80.0,20.0,2,2000,98,1200,72
86.0,14.0,2,1800,100,750,83
86.0,14.0,2,1800,100,770,64
50.0,50.0,2,1800,100,760,44
80.0,20.0,2,1900,98.8,1000,56
90.0,10.0,2,1800,98,1800,61
80.0,20.0,2,1800,98,1800,61
70.0,30.0,2,1800,98,1800,58
80.0,20.0,3,2100,99,1200,62
70.0,30.0,1,1900,100,1330,51
80.0,20.0,1,1900,99,1200,62.1
80.0,20.0,1,1900,99,1100,62
80.0,20.0,2,1600,99,1000,63.5
80.0,20.0,2,1600,99,900,64
80.0,20.0,2,1600,99,800,66
80.0,20.0,2,1600,99,700,67
80.0,20.0,2,1600,99,600,71.2
80.0,20.0,2,1600,99,500,72.6
80.0,20.0,2,1600,99,400,76
80.0,20.0,2,1600,99,300,78
80.0,20.0,2,1600,99,200,82
80.0,20.0,1,2000,97,1750,68
80.0,20.0,1,2000,97,1500,71
80.0,20.0,1,2000,97,1250,76
80.0,20.0,1,2000,97,1000,80
80.0,20.0,1,2000,97,750,86
80.0,20.0,1,2000,97,500,88
80.0,20.0,1,2000,97,250,98.7
95,5,1,2000,89,1750,72
95,5,1,2000,89,1500,73
95,5,1,2000,89,1250,75
95,5,1,2000,89,1000,77
95,5,1,2000,89,750,80
95,5,1,2000,89,500,83.5
95,5,1,2000,89,250,89
80,20,1,2000,100,1750,66
80,20,1,2000,100,1500,74
80,20,1,2000,100,1250,75.5
80,20,1,2000,100,1000,74
80,20,1,2000,100,750,86
80,20,1,2000,100,500,90
80,20,1,2000,100,250,99
80,20,1,1200,99,1450,76
80,20,1,1200,99,1350,76.5
80,20,1,1200,99,1250,77
80,20,1,1200,99,1150,78.3
80,20,1,1200,99,1050,80
80,20,1,1200,99,950,81
80,20,1,1200,99,850,83
80,20,1,1200,99,750,84.5
80,20,1,1200,99,650,86.2
80,20,1,1200,99,550,87.3
80,20,1,1200,99,450,89
80,20,1,1200,99,350,90
80,20,1,1200,99,300,93
100,0,1,1900,103,350,60
100,0,1,1900,103,550,62.7
100,0,1,1900,103,750,63.6
100,0,1,1900,103,950,64.3
100,0,1,1900,103,1150,65
100,0,1,1900,103,1350,65.3
100,0,1,1900,103,1550,66.4
70,30,1,1900,102,350,63.6
70,30,1,1900,102,550,61.3
70,30,1,1900,102,750,56.7
70,30,1,1900,102,950,56.18
70,30,1,1900,102,1150,54.77
70,30,1,1900,102,1350,54
70,30,1,1900,102,1550,51
80,20,2,1900,99.5,1000,73
80,20,2,1900,99.5,800,75
80,20,2,1900,99.5,600,77
80,20,2,1900,99.5,400,84
80,20,2,1900,99.5,200,95
80,20,2,1900,99.5,25,115
80,20,2,1900,97.7,1000,64.5
80,20,2,1900,97.7,800,68.39
80,20,2,1900,97.7,600,73.5
80,20,2,1900,97.7,400,75.28
80,20,1,2000,99,1800,48
80,20,1,2000,99,1700,49.3
80,20,1,2000,99,1600,50.5
80,20,1,2000,99,1500,52
80,20,1,2000,99,1400,48
80,20,1,2000,99,1300,54.7
80,20,1,2000,99,1200,55.4
80,20,1,2000,99,1100,56.8
80,20,1,2000,99,1000,57
80,20,1,2000,99,900,59
80,20,1,2000,99,800,60
80,20,1,2000,99,700,61
80,20,1,2000,99,600,64
80,20,1,2000,99,500,67.7
80,20,2,1950,99,1900,58
80,20,2,1950,99,1700,59.5
80,20,2,1950,99,1500,61
80,20,2,1950,99,1200,65.5
80,20,2,1950,99,900,69.5
100,0,2,2000,95,1900,44
100,0,2,2000,95,1700,56.5
100,0,2,2000,95,1500,61
100,0,2,2000,95,1200,71
100,0,2,2000,95,900,75.7
80,20,2,1850,98,1200,63.92
80,20,2,1850,98,900,68.6
80,20,2,1850,98,600,78.45
80,20,2,1850,98,300,85.51
100,0,1,2200,98.26,1000,83
100,0,1,2200,98.26,800,83
100,0,1,2200,98.26,600,90
100,0,1,2200,98.26,400,91
95,5,1,2200,98.50,1000,104.3
95,5,1,2200,98.50,800,105.6
95,5,1,2200,98.50,600,102
95,5,1,2200,98.50,400,109.5
85,15,1,2200,94.87,1000,71.3
85,15,1,2200,94.87,800,69.5
85,15,1,2200,94.87,600,72.7
85,15,1,2200,94.87,400,79
80,20,1,2200,93.40,1000,59
80,20,1,2200,93.40,800,63.4
80,20,1,2200,93.40,600,65.1
80,20,1,2200,93.40,400,67.76

File: DATASET_FOR_PREDICTION_OF_THERMAL_CONDUCTIVITY_WITH_LINKS.csv
ZrB2,SiC,Sinter method,Sinter temp,Relative Density,Temp,Thermal Conductivity,Link
100,0,3,2100,100,2200,55,https://www.proquest.com/docview/1562021769?pq-origsite=gscholar&fromopenview=true&sourcetype=Dissertations%20&%20Theses
100,0,1,2000,75,2000,43,https://www.proquest.com/docview/1562021769?pq-origsite=gscholar&fromopenview=true&sourcetype=Dissertations%20&%20Theses
100,0,1,1900,100,1325,67,https://www.proquest.com/docview/1562021769?pq-origsite=gscholar&fromopenview=true&sourcetype=Dissertations%20&%20Theses
100,0,1,1900,100,25,56,https://www.sciencedirect.com/science/article/pii/S0955221913001441
100,0,2,1900,95.6,25,113,https://www.sciencedirect.com/science/article/pii/S0955221912000763
100,0,2,2000,95,25,50,https://www.sciencedirect.com/science/article/pii/S0955221913001441
100,0,1,1900,100,2000,59,https://ceramics.onlinelibrary.wiley.com/doi/full/10.1111/j.1551-2916.2008.02268.x
100,0,1,2100,97,25,93,https://www.sciencedirect.com/science/article/pii/S0955221921005628
100,0,1,2100,97,2000,97,https://www.sciencedirect.com/science/article/pii/S0955221912000763
100,0,1,2150,100,25,99,https://www.sciencedirect.com/science/article/pii/S0955221913001441
100,0,1,2150,100,2100,75,https://www.proquest.com/docview/1562021769?pq-origsite=gscholar&fromopenview=true&sourcetype=Dissertations%20&%20Theses
100,0,1,1900,100,25,107,https://www.sciencedirect.com/science/article/pii/S0955221912000763
100,0,1,1900,100,2000,66,https://ceramics.onlinelibrary.wiley.com/doi/full/10.1111/j.1551-2916.2011.05034.x
100,0,1,2150,100,25,89,https://www.sciencedirect.com/science/article/pii/S0955221913001441
90,10,2,1900,99.4,25,130,https://www.sciencedirect.com/science/article/pii/S0955221913001441
80,20,2,1900,99.6,25,131,https://www.sciencedirect.com/science/article/pii/S0955221913001441
70,30,2,1900,99.6,25,138,https://www.sciencedirect.com/science/article/pii/S0955221913001441
95,5,1,2000,101,2000,82,https://journals.sagepub.com/doi/10.1177/09506608251336832
90,10,1,2000,101,2000,80,https://journals.sagepub.com/doi/10.1177/09506608251336832
80,20,1,2000,100,2000,67,https://journals.sagepub.com/doi/10.1177/09506608251336832
80,20,1,2000,98,25,90,https://www.sciencedirect.com/science/article/pii/S0955221913001441
80,20,1,2000,98,1200,72,https://www.sciencedirect.com/science/article/pii/S0955221912000763
80,20,1,1900,98.8,25,68,https://www.sciencedirect.com/science/article/pii/S0955221913001441
90,10,1,1800,98,1800,61,https://journals.sagepub.com/doi/10.1177/09506608251336832
80,20,1,1800,98,1800,61,https://www.sciencedirect.com/science/article/pii/S0955221912000763
70,30,1,1800,96,1800,58,https://journals.sagepub.com/doi/10.1177/09506608251336832
80,20,3,2100,99,1200,62,https://www.sciencedirect.com/science/article/pii/S0955221912000763
70,30,3,2100,100,25,94,https://www.sciencedirect.com/science/article/pii/S0955221913001441
70,30,1,1900,100,1330,51,https://journals.sagepub.com/doi/10.1177/09506608251336832
80,20,1,1900,99,25,62,https://www.sciencedirect.com/science/article/pii/S0955221913001441
80,20,1,1900,99,1200,77,https://www.sciencedirect.com/science/article/pii/S0955221912000763
80,20,1,1900,99,25,94,https://www.sciencedirect.com/science/article/pii/S0955221912000763
80,20,1,2000,99.8,25,107,https://www.sciencedirect.com/science/article/pii/S1359645417301532
80,20,1,1800,100,1000,78,https://www.sciencedirect.com/science/article/pii/S1359645417301532
80,20,1,1800,100,2000,69,https://www.sciencedirect.com/science/article/pii/S1359645417301532
95,5,2,2000,101,2000,82,https://journals.sagepub.com/doi/10.1177/09506608251336832
90,10,2,2000,101,2000,80,https://journals.sagepub.com/doi/10.1177/09506608251336832
80,20,2,2000,100,2000,67,https://www.sciencedirect.com/science/article/pii/S1359645417301532
80,20,2,2000,98,1200,72,https://www.sciencedirect.com/science/article/pii/S1359645417301532
86,14,2,1800,100,750,83,https://journals.sagepub.com/doi/10.1177/09506608251336832
86,14,2,1800,100,770,64,https://journals.sagepub.com/doi/10.1177/09506608251336832
50,50,2,1800,100,760,44,https://journals.sagepub.com/doi/10.1177/09506608251336832
80,20,2,1900,98.8,1000,56,https://www.sciencedirect.com/science/article/pii/S1359645417301532
90,10,2,1800,98,1800,61,https://www.sciencedirect.com/science/article/pii/S0955221912000763
80,20,2,1800,98,1800,61,https://www.sciencedirect.com/science/article/pii/S1359645417301532
70,30,2,1800,98,1800,58,https://journals.sagepub.com/doi/10.1177/09506608251336832
80,20,3,2100,99,1200,62,https://www.sciencedirect.com/science/article/pii/S1359645417301532
70,30,1,1900,100,1330,51,https://ceramics.onlinelibrary.wiley.com/doi/full/10.1111/j.1551-2916.2008.02268.x
80,20,1,1900,99,1200,62.1,https://www.sciencedirect.com/science/article/pii/S1359645417301532
80,20,1,1900,99,1100,62,https://www.sciencedirect.com/science/article/pii/S1359645417301532
80,20,2,1600,99,1000,63.5,https://journals.sagepub.com/doi/full/10.1179/1743676114Y.0000000189
80,20,2,1600,99,900,64,https://journals.sagepub.com/doi/full/10.1179/1743676114Y.0000000189
80,20,2,1600,99,800,66,https://journals.sagepub.com/doi/full/10.1179/1743676114Y.0000000189
80,20,2,1600,99,700,67,https://journals.sagepub.com/doi/full/10.1179/1743676114Y.0000000189
80,20,2,1600,99,600,71.2,https://journals.sagepub.com/doi/full/10.1179/1743676114Y.0000000189
80,20,2,1600,99,500,72.6,https://journals.sagepub.com/doi/full/10.1179/1743676114Y.0000000189
80,20,2,1600,99,400,76,https://journals.sagepub.com/doi/full/10.1179/1743676114Y.0000000189
80,20,2,1600,99,300,78,https://journals.sagepub.com/doi/full/10.1179/1743676114Y.0000000189
80,20,2,1600,99,200,82,https://journals.sagepub.com/doi/full/10.1179/1743676114Y.0000000189
80,20,1,2000,97,1750,68,https://www.sciencedirect.com/science/article/abs/pii/S1359645417301532
80,20,1,2000,97,1500,71,https://www.sciencedirect.com/science/article/abs/pii/S1359645417301532
80,20,1,2000,97,1250,76,https://www.sciencedirect.com/science/article/abs/pii/S1359645417301533 
80,20,1,2000,97,1000,80,https://www.sciencedirect.com/science/article/abs/pii/S1359645417301534 
80,20,1,2000,97,750,86,https://www.sciencedirect.com/science/article/abs/pii/S1359645417301534
80,20,1,2000,97,500,88,https://www.sciencedirect.com/science/article/abs/pii/S1359645417301534
80,20,1,2000,97,250,98.7,https://www.sciencedirect.com/science/article/abs/pii/S1359645417301534
95,5,1,2000,89,1750,72,https://www.sciencedirect.com/science/article/abs/pii/S1359645417301534
95,5,1,2000,89,1500,73,https://www.sciencedirect.com/science/article/abs/pii/S1359645417301534
95,5,1,2000,89,1250,75,https://www.sciencedirect.com/science/article/abs/pii/S1359645417301534
95,5,1,2000,89,1000,77,https://www.sciencedirect.com/science/article/abs/pii/S1359645417301534
95,5,1,2000,89,750,80,https://www.sciencedirect.com/science/article/abs/pii/S1359645417301534
95,5,1,2000,89,500,83.5,https://www.sciencedirect.com/science/article/abs/pii/S1359645417301534
95,5,1,2000,89,250,89,https://www.sciencedirect.com/science/article/abs/pii/S1359645417301534
80,20,1,2000,100,1750,66,https://scholar.google.com/scholar?q=Loehman%2C%20R.%2C%20Corral%2C%20E.%2C%20Dumm%2C%20H.%20P.%2C%20Kotula%2C%20P.%20and%20Tandon%20R.%2C%20Ultra%20high%20temperature%20ceramics%20for%20hypersonic%20vehicle%20applications.%20SANDIA%20Report%2C%20SAND%202006-2925%2C%20Sandia%20National%20Laboratories%2C%20Albuquerque%2C%20New%20Mexico%2087185%20and%20Livermore%2C%20CA%2094550%2C%202006.
80,20,1,2000,100,1500,74,https://scholar.google.com/scholar?q=Loehman%2C%20R.%2C%20Corral%2C%20E.%2C%20Dumm%2C%20H.%20P.%2C%20Kotula%2C%20P.%20and%20Tandon%20R.%2C%20Ultra%20high%20temperature%20ceramics%20for%20hypersonic%20vehicle%20applications.%20SANDIA%20Report%2C%20SAND%202006-2925%2C%20Sandia%20National%20Laboratories%2C%20Albuquerque%2C%20New%20Mexico%2087185%20and%20Livermore%2C%20CA%2094550%2C%202006.
80,20,1,2000,100,1250,75.5,https://scholar.google.com/scholar?q=Loehman%2C%20R.%2C%20Corral%2C%20E.%2C%20Dumm%2C%20H.%20P.%2C%20Kotula%2C%20P.%20and%20Tandon%20R.%2C%20Ultra%20high%20temperature%20ceramics%20for%20hypersonic%20vehicle%20applications.%20SANDIA%20Report%2C%20SAND%202006-2925%2C%20Sandia%20National%20Laboratories%2C%20Albuquerque%2C%20New%20Mexico%2087185%20and%20Livermore%2C%20CA%2094550%2C%202006.
80,20,1,2000,100,1000,74,https://scholar.google.com/scholar?q=Loehman%2C%20R.%2C%20Corral%2C%20E.%2C%20Dumm%2C%20H.%20P.%2C%20Kotula%2C%20P.%20and%20Tandon%20R.%2C%20Ultra%20high%20temperature%20ceramics%20for%20hypersonic%20vehicle%20applications.%20SANDIA%20Report%2C%20SAND%202006-2925%2C%20Sandia%20National%20Laboratories%2C%20Albuquerque%2C%20New%20Mexico%2087185%20and%20Livermore%2C%20CA%2094550%2C%202006.
80,20,1,2000,100,750,86,https://scholar.google.com/scholar?q=Loehman%2C%20R.%2C%20Corral%2C%20E.%2C%20Dumm%2C%20H.%20P.%2C%20Kotula%2C%20P.%20and%20Tandon%20R.%2C%20Ultra%20high%20temperature%20ceramics%20for%20hypersonic%20vehicle%20applications.%20SANDIA%20Report%2C%20SAND%202006-2925%2C%20Sandia%20National%20Laboratories%2C%20Albuquerque%2C%20New%20Mexico%2087185%20and%20Livermore%2C%20CA%2094550%2C%202006.
80,20,1,2000,100,500,90,https://scholar.google.com/scholar?q=Loehman%2C%20R.%2C%20Corral%2C%20E.%2C%20Dumm%2C%20H.%20P.%2C%20Kotula%2C%20P.%20and%20Tandon%20R.%2C%20Ultra%20high%20temperature%20ceramics%20for%20hypersonic%20vehicle%20applications.%20SANDIA%20Report%2C%20SAND%202006-2925%2C%20Sandia%20National%20Laboratories%2C%20Albuquerque%2C%20New%20Mexico%2087185%20and%20Livermore%2C%20CA%2094550%2C%202006.
80,20,1,2000,100,250,99,https://scholar.google.com/scholar?q=Loehman%2C%20R.%2C%20Corral%2C%20E.%2C%20Dumm%2C%20H.%20P.%2C%20Kotula%2C%20P.%20and%20Tandon%20R.%2C%20Ultra%20high%20temperature%20ceramics%20for%20hypersonic%20vehicle%20applications.%20SANDIA%20Report%2C%20SAND%202006-2925%2C%20Sandia%20National%20Laboratories%2C%20Albuquerque%2C%20New%20Mexico%2087185%20and%20Livermore%2C%20CA%2094550%2C%202006.
80,20,1,1200,99,1450,76,https://www.sciencedirect.com/science/article/pii/S0272884212005342
80,20,1,1200,99,1350,76.5,https://www.sciencedirect.com/science/article/pii/S0272884212005342
80,20,1,1200,99,1250,77,https://www.sciencedirect.com/science/article/pii/S0272884212005342
80,20,1,1200,99,1150,78.3,https://www.sciencedirect.com/science/article/pii/S0272884212005342 
80,20,1,1200,99,1050,80,https://www.sciencedirect.com/science/article/pii/S0272884212005342 
80,20,1,1200,99,950,81,https://www.sciencedirect.com/science/article/pii/S0272884212005342 
80,20,1,1200,99,850,83,https://www.sciencedirect.com/science/article/pii/S0272884212005342 
80,20,1,1200,99,750,84.5,https://www.sciencedirect.com/science/article/pii/S0272884212005342 
80,20,1,1200,99,650,86.2,https://www.sciencedirect.com/science/article/pii/S0272884212005342 
80,20,1,1200,99,550,87.3,https://www.sciencedirect.com/science/article/pii/S0272884212005342 
80,20,1,1200,99,450,89,https://www.sciencedirect.com/science/article/pii/S0272884212005342 
80,20,1,1200,99,350,90,https://www.sciencedirect.com/science/article/pii/S0272884212005342 
80,20,1,1200,99,300,93,https://www.sciencedirect.com/science/article/pii/S0272884212005342 
100,0,1,1900,103,350,60,https://ceramics.onlinelibrary.wiley.com/doi/abs/10.1111/j.1551-2916.2008.02268.x?casa_token=PfXR8rxqqOAAAAAA:G35rGLPCG1CjxnMIDUZFSGKTBz5f3rlXYZqOIIcVZj2vo5JQc9NNSQeliwnDurtbE_CH_vN9B5xIyw
100,0,1,1900,103,550,62.7,https://ceramics.onlinelibrary.wiley.com/doi/abs/10.1111/j.1551-2916.2008.02268.x?casa_token=PfXR8rxqqOAAAAAA:G35rGLPCG1CjxnMIDUZFSGKTBz5f3rlXYZqOIIcVZj2vo5JQc9NNSQeliwnDurtbE_CH_vN9B5xIyw
100,0,1,1900,103,750,63.6,https://ceramics.onlinelibrary.wiley.com/doi/abs/10.1111/j.1551-2916.2008.02268.x?casa_token=PfXR8rxqqOAAAAAA:G35rGLPCG1CjxnMIDUZFSGKTBz5f3rlXYZqOIIcVZj2vo5JQc9NNSQeliwnDurtbE_CH_vN9B5xIyw
100,0,1,1900,103,950,64.3,https://ceramics.onlinelibrary.wiley.com/doi/abs/10.1111/j.1551-2916.2008.02268.x?casa_token=PfXR8rxqqOAAAAAA:G35rGLPCG1CjxnMIDUZFSGKTBz5f3rlXYZqOIIcVZj2vo5JQc9NNSQeliwnDurtbE_CH_vN9B5xIyw
100,0,1,1900,103,1150,65,https://ceramics.onlinelibrary.wiley.com/doi/abs/10.1111/j.1551-2916.2008.02268.x?casa_token=PfXR8rxqqOAAAAAA:G35rGLPCG1CjxnMIDUZFSGKTBz5f3rlXYZqOIIcVZj2vo5JQc9NNSQeliwnDurtbE_CH_vN9B5xIyw
100,0,1,1900,103,1350,65.3,https://ceramics.onlinelibrary.wiley.com/doi/abs/10.1111/j.1551-2916.2008.02268.x?casa_token=PfXR8rxqqOAAAAAA:G35rGLPCG1CjxnMIDUZFSGKTBz5f3rlXYZqOIIcVZj2vo5JQc9NNSQeliwnDurtbE_CH_vN9B5xIyw
100,0,1,1900,103,1550,66.4,https://ceramics.onlinelibrary.wiley.com/doi/abs/10.1111/j.1551-2916.2008.02268.x?casa_token=PfXR8rxqqOAAAAAA:G35rGLPCG1CjxnMIDUZFSGKTBz5f3rlXYZqOIIcVZj2vo5JQc9NNSQeliwnDurtbE_CH_vN9B5xIyw
70,30,1,1900,102,350,63.6,https://ceramics.onlinelibrary.wiley.com/doi/abs/10.1111/j.1551-2916.2008.02268.x?casa_token=PfXR8rxqqOAAAAAA:G35rGLPCG1CjxnMIDUZFSGKTBz5f3rlXYZqOIIcVZj2vo5JQc9NNSQeliwnDurtbE_CH_vN9B5xIyw
70,30,1,1900,102,550,61.3,https://ceramics.onlinelibrary.wiley.com/doi/abs/10.1111/j.1551-2916.2008.02268.x?casa_token=PfXR8rxqqOAAAAAA:G35rGLPCG1CjxnMIDUZFSGKTBz5f3rlXYZqOIIcVZj2vo5JQc9NNSQeliwnDurtbE_CH_vN9B5xIyw
70,30,1,1900,102,750,56.7,https://ceramics.onlinelibrary.wiley.com/doi/abs/10.1111/j.1551-2916.2008.02268.x?casa_token=PfXR8rxqqOAAAAAA:G35rGLPCG1CjxnMIDUZFSGKTBz5f3rlXYZqOIIcVZj2vo5JQc9NNSQeliwnDurtbE_CH_vN9B5xIyw
70,30,1,1900,102,950,56.18,https://ceramics.onlinelibrary.wiley.com/doi/abs/10.1111/j.1551-2916.2008.02268.x?casa_token=PfXR8rxqqOAAAAAA:G35rGLPCG1CjxnMIDUZFSGKTBz5f3rlXYZqOIIcVZj2vo5JQc9NNSQeliwnDurtbE_CH_vN9B5xIyw
70,30,1,1900,102,1150,54.77,https://ceramics.onlinelibrary.wiley.com/doi/abs/10.1111/j.1551-2916.2008.02268.x?casa_token=PfXR8rxqqOAAAAAA:G35rGLPCG1CjxnMIDUZFSGKTBz5f3rlXYZqOIIcVZj2vo5JQc9NNSQeliwnDurtbE_CH_vN9B5xIyw
70,30,1,1900,102,1350,54,https://ceramics.onlinelibrary.wiley.com/doi/abs/10.1111/j.1551-2916.2008.02268.x?casa_token=PfXR8rxqqOAAAAAA:G35rGLPCG1CjxnMIDUZFSGKTBz5f3rlXYZqOIIcVZj2vo5JQc9NNSQeliwnDurtbE_CH_vN9B5xIyw
70,30,1,1900,102,1550,51,https://ceramics.onlinelibrary.wiley.com/doi/abs/10.1111/j.1551-2916.2008.02268.x?casa_token=PfXR8rxqqOAAAAAA:G35rGLPCG1CjxnMIDUZFSGKTBz5f3rlXYZqOIIcVZj2vo5JQc9NNSQeliwnDurtbE_CH_vN9B5xIyw
80,20,2,1900,99.5,1000,73,https://www.proquest.com/docview/1657409115?pq-origsite=gscholar&fromopenview=true&sourcetype=Dissertations%20&%20Theses
80,20,2,1900,99.5,800,75,https://www.proquest.com/docview/1657409115?pq-origsite=gscholar&fromopenview=true&sourcetype=Dissertations%20&%20Theses
80,20,2,1900,99.5,600,77,https://www.proquest.com/docview/1657409115?pq-origsite=gscholar&fromopenview=true&sourcetype=Dissertations%20&%20Theses
80,20,2,1900,99.5,400,84,https://www.proquest.com/docview/1657409115?pq-origsite=gscholar&fromopenview=true&sourcetype=Dissertations%20&%20Theses
80,20,2,1900,99.5,200,95,https://www.proquest.com/docview/1657409115?pq-origsite=gscholar&fromopenview=true&sourcetype=Dissertations%20&%20Theses
80,20,2,1900,99.5,25,115,https://www.proquest.com/docview/1657409115?pq-origsite=gscholar&fromopenview=true&sourcetype=Dissertations%20&%20Theses
80,20,2,1900,97.7,1000,64.5,https://ceramics.onlinelibrary.wiley.com/doi/10.1111/j.1551-2916.2006.01270.x
80,20,2,1900,97.7,800,68.39,https://ceramics.onlinelibrary.wiley.com/doi/10.1111/j.1551-2916.2006.01270.x
80,20,2,1900,97.7,600,73.5,https://ceramics.onlinelibrary.wiley.com/doi/10.1111/j.1551-2916.2006.01270.x
80,20,2,1900,97.7,400,75.28,https://ceramics.onlinelibrary.wiley.com/doi/10.1111/j.1551-2916.2006.01270.x
80,20,1,2000,99,1800,48,https://www.sciencedirect.com/science/article/pii/S1359645417301532
80,20,1,2000,99,1700,49.3,https://www.sciencedirect.com/science/article/pii/S1359645417301532
80,20,1,2000,99,1600,50.5,https://www.sciencedirect.com/science/article/pii/S1359645417301532
80,20,1,2000,99,1500,52,https://www.sciencedirect.com/science/article/pii/S1359645417301532
80,20,1,2000,99,1400,48,https://www.sciencedirect.com/science/article/pii/S1359645417301532
80,20,1,2000,99,1300,54.7,https://www.sciencedirect.com/science/article/pii/S1359645417301532
80,20,1,2000,99,1200,55.4,https://www.sciencedirect.com/science/article/pii/S1359645417301532
80,20,1,2000,99,1100,56.8,https://www.sciencedirect.com/science/article/pii/S1359645417301532
80,20,1,2000,99,1000,57,https://www.sciencedirect.com/science/article/pii/S1359645417301532
80,20,1,2000,99,900,59,https://www.sciencedirect.com/science/article/pii/S1359645417301532
80,20,1,2000,99,800,60,https://www.sciencedirect.com/science/article/pii/S1359645417301532
80,20,1,2000,99,700,61,https://www.sciencedirect.com/science/article/pii/S1359645417301532
80,20,1,2000,99,600,64,https://www.sciencedirect.com/science/article/pii/S1359645417301532
80,20,1,2000,99,500,67.7,https://www.sciencedirect.com/science/article/pii/S1359645417301532
80,20,2,1950,99,1900,58,https://www.proquest.com/docview/1657409115?pq-origsite=gscholar&fromopenview=true&sourcetype=Dissertations%20&%20Theses
80,20,2,1950,99,1700,59.5,https://www.proquest.com/docview/1657409115?pq-origsite=gscholar&fromopenview=true&sourcetype=Dissertations%20&%20Theses
80,20,2,1950,99,1500,61,https://www.proquest.com/docview/1657409115?pq-origsite=gscholar&fromopenview=true&sourcetype=Dissertations%20&%20Theses
80,20,2,1950,99,1200,65.5,https://www.proquest.com/docview/1657409115?pq-origsite=gscholar&fromopenview=true&sourcetype=Dissertations%20&%20Theses
80,20,2,1950,99,900,69.5,https://www.proquest.com/docview/1657409115?pq-origsite=gscholar&fromopenview=true&sourcetype=Dissertations%20&%20Theses
100,0,2,2000,95,1900,44,https://ceramics.onlinelibrary.wiley.com/doi/epdf/10.1111/jace.18097
100,0,2,2000,95,1700,56.5,https://ceramics.onlinelibrary.wiley.com/doi/epdf/10.1111/jace.18097
100,0,2,2000,95,1500,61,https://ceramics.onlinelibrary.wiley.com/doi/epdf/10.1111/jace.18097
100,0,2,2000,95,1200,71,https://ceramics.onlinelibrary.wiley.com/doi/epdf/10.1111/jace.18097
100,0,2,2000,95,900,75.7,https://ceramics.onlinelibrary.wiley.com/doi/epdf/10.1111/jace.18097
80,20,2,1850,98,1200,63.92,https://link.springer.com/article/10.1007/s10853-022-08132-5
80,20,2,1850,98,900,68.6,https://link.springer.com/article/10.1007/s10853-022-08132-5
80,20,2,1850,98,600,78.45,https://link.springer.com/article/10.1007/s10853-022-08132-5
80,20,2,1850,98,300,85.51,https://link.springer.com/article/10.1007/s10853-022-08132-5
100,0,1,2200,98.26,1000,83,https://link.springer.com/article/10.1007/s11661-014-2563-z
100,0,1,2200,98.26,800,83,https://link.springer.com/article/10.1007/s11661-014-2563-z
100,0,1,2200,98.26,600,90,https://link.springer.com/article/10.1007/s11661-014-2563-z
100,0,1,2200,98.26,400,91,https://link.springer.com/article/10.1007/s11661-014-2563-z
95,5,1,2200,98.5,1000,104.3,https://link.springer.com/article/10.1007/s11661-014-2563-z
95,5,1,2200,98.5,800,105.6,https://link.springer.com/article/10.1007/s11661-014-2563-z
95,5,1,2200,98.5,600,102,https://link.springer.com/article/10.1007/s11661-014-2563-z
95,5,1,2200,98.5,400,109.5,https://link.springer.com/article/10.1007/s11661-014-2563-z
85,15,1,2200,94.87,1000,71.3,https://link.springer.com/article/10.1007/s11661-014-2563-z
85,15,1,2200,94.87,800,69.5,https://link.springer.com/article/10.1007/s11661-014-2563-z
85,15,1,2200,94.87,600,72.7,https://link.springer.com/article/10.1007/s11661-014-2563-z
85,15,1,2200,94.87,400,79,https://link.springer.com/article/10.1007/s11661-014-2563-z
80,20,1,2200,93.4,1000,59,https://link.springer.com/article/10.1007/s11661-014-2563-z
80,20,1,2200,93.4,800,63.4,https://link.springer.com/article/10.1007/s11661-014-2563-z
80,20,1,2200,93.4,600,65.1,https://link.springer.com/article/10.1007/s11661-014-2563-z
80,20,1,2200,93.4,400,67.76,https://link.springer.com/article/10.1007/s11661-014-2563-z
